Repository: erellcoz/ApprAuto-projet

# ApprAuto-projet
Code source pour le projet du cours d'apprentissage automatique sur la prédiction de qualité de soudures

File: weld_quality_prediction/data/welddb.data (part 1 of 7)
0.037 0.30 0.65 0.008 0.012 0 N N N N N N N N N N N N N N N 170 21 DC + 1 200 MMA 250 14 392 466 31.9 80.6 N N N N N N N N N Evans-Ni/CMn-1990/1991-0Aaw
0.037 0.30 0.65 0.008 0.012 0 N N N N N N N N N N N N N N N 170 21 DC + 1 200 MMA 0 0 N N N N -28 100 N N N N N N N Evans-Ni/CMn-1990/1991-0Aawch
0.037 0.30 0.65 0.008 0.012 0 N N N N N N N N N N N N N N N 170 21 DC + 1 200 MMA 580 2 370 456 35.2 80.6 -38 100 N N N N N N N Evans-Ni/CMn-1990/1991-0Aht
0.037 0.31 1.03 0.007 0.014 0 N N N N N N N N N N N N N N N 170 21 DC + 1 200 MMA 250 14 413 498 31.2 80.6 N N N N N N N N N Evans-Ni/CMn-1990/1991-0Baw
0.037 0.31 1.03 0.007 0.014 0 N N N N N N N N N N N N N N N 170 21 DC + 1 200 MMA 0 0 N N N N -48 100 N N 32 28 40 0 0 Evans-Ni/CMn-1990/1991-0Bawch
0.037 0.31 1.03 0.007 0.014 0 N N N N N N N N N N N N N N N 170 21 DC + 1 200 MMA 580 2 402 490 31.0 80.6 -44 100 N N N N N N N Evans-Ni/CMn-1990/1991-0Bht
0.044 0.35 1.43 0.007 0.014 0 N N N N N N N N N N N N N N N 170 21 DC + 1 200 MMA 250 14 468 551 29.4 78.7 N N N N N N N N N Evans-Ni/CMn-1990/1991-0Caw
0.044 0.35 1.43 0.007 0.014 0 N N N N N N N N N N N N N N N 170 21 DC + 1 200 MMA 0 0 N N N N -53 100 N N N N N N N Evans-Ni/CMn-1990/1991-0Cawch
0.044 0.35 1.43 0.007 0.014 0 N N N N N N N N N N N N N N N 170 21 DC + 1 200 MMA 580 2 436 529 31.6 78.8 -58 100 N N N N N N N Evans-Ni/CMn-1990/1991-0Cht
0.045 0.33 1.85 0.007 0.016 0 N N N N N N N N N N N N N N N 170 21 DC + 1 200 MMA 250 14 514 588 28.0 76.8 N N N N N N N N N Evans-Ni/CMn-1990/1991-0Daw
0.045 0.33 1.85 0.007 0.016 0 N N N N N N N N N N N N N N N 170 21 DC + 1 200 MMA 0 0 N N N N -38 100 N N 13 17 60 0 0 Evans-Ni/CMn-1990/1991-0Dawch
0.045 0.33 1.85 0.007 0.016 0 N N N N N N N N N N N N N N N 170 21 DC + 1 200 MMA 580 2 479 576 27.4 76.9 -40 100 N N N N N N N Evans-Ni/CMn-1990/1991-0Dht
0.039 0.32 0.66 0.006 0.011 0.53 N N N N N N N N N N N N N N N 170 21 DC + 1 200 MMA 250 14 411 484 32.6 79.3 N N N N N N N N N Evans-Ni/CMn-1990/1991-0.5Aaw
0.039 0.32 0.66 0.006 0.011 0.53 N N N N N N N N N N N N N N N 170 21 DC + 1 200 MMA 580 2 401 475 34.2 80.6 N N N N N N N N N Evans-Ni/CMn-1990/1991-0.5Aht
0.041 0.33 1.01 0.006 0.011 0.49 N N N N N N N N N N N N N N N 170 21 DC + 1 200 MMA 250 14 464 522 29.6 77.8 N N N N N N N N N Evans-Ni/CMn-1990/1991-0.5Baw
0.041 0.33 1.01 0.006 0.011 0.49 N N N N N N N N N N N N N N N 170 21 DC + 1 200 MMA 0 0 N N N N N N N N 19 43 38 0 0 Evans-Ni/CMn-1990/1991-0.5Bawmic
0.041 0.33 1.01 0.006 0.011 0.49 N N N N N N N N N N N N N N N 170 21 DC + 1 200 MMA 580 2 426 506 31.6 79.7 N N N N N N N N N Evans-Ni/CMn-1990/1991-0.5Bht
0.051 0.32 1.40 0.007 0.014 0.47 N N N N N N N N N N N N N N N 170 21 DC + 1 200 MMA 250 14 509 568 28.6 76.9 N N N N N N N N N Evans-Ni/CMn-1990/1991-0.5Caw
0.051 0.32 1.40 0.007 0.014 0.47 N N N N N N N N N N N N N N N 170 21 DC + 1 200 MMA 580 2 450 536 28.2 78.8 N N N N N N N N N Evans-Ni/CMn-1990/1991-0.5Cht
0.049 0.33 1.85 0.006 0.014 0.51 N N N N N N N N N N N N N N N 170 21 DC + 1 200 MMA 250 14 547 618 26.0 74.9 N N N N N N N N N Evans-Ni/CMn-1990/1991-0.5Daw
0.049 0.33 1.85 0.006 0.014 0.51 N N N N N N N N N N N N N N N 170 21 DC + 1 200 MMA 0 0 N N N N N N N N 8 24 68 0 0 Evans-Ni/CMn-1990/1991-0.5Dawmic
0.049 0.33 1.85 0.006 0.014 0.51 N N N N N N N N N N N N N N N 170 21 DC + 1 200 MMA 580 2 526 612 26.8 72.9 N N N N N N N N N Evans-Ni/CMn-1990/1991-0.5Dht
0.038 0.31 0.63 0.007 0.012 1.09 N N N N N N N N N N N N N N N 170 21 DC + 1 200 MMA 250 14 423 497 30.6 78.8 N N N N N N N N N Evans-Ni/CMn-1990/1991-1Aaw
0.038 0.31 0.63 0.007 0.012 1.09 N N N N N N N N N N N N N N N 170 21 DC + 1 200 MMA 0 0 N N N N -38 100 N N N N N N N Evans-Ni/CMn-1990/1991-1Aawch
0.038 0.31 0.63 0.007 0.012 1.09 N N N N N N N N N N N N N N N 170 21 DC + 1 200 MMA 580 2 411 493 33.6 79.7 -40 100 N N N N N N N Evans-Ni/CMn-1990/1991-1Aht
0.043 0.33 1.00 0.006 0.013 1.10 N N N N N N N N N N N N N N N 170 21 DC + 1 200 MMA 250 14 475 541 29.6 77.9 N N N N N N N N N Evans-Ni/CMn-1990/1991-1Baw
0.043 0.33 1.00 0.006 0.013 1.10 N N N N N N N N N N N N N N N 170 21 DC + 1 200 MMA 0 0 N N N N -55 100 N N 20 42 38 0 0 Evans-Ni/CMn-1990/1991-1Bawch
0.043 0.33 1.00 0.006 0.013 1.10 N N N N N N N N N N N N N N N 170 21 DC + 1 200 MMA 580 2 443 521 31.8 77.8 -51 100 N N N N N N N Evans-Ni/CMn-1990/1991-1Bht
0.049 0.35 1.37 0.007 0.013 1.06 N N N N N N N N N N N N N N N 170 21 DC + 1 200 MMA 250 14 498 569 28.4 78.8 N N N N N N N N N Evans-Ni/CMn-1990/1991-1Caw
0.049 0.35 1.37 0.007 0.013 1.06 N N N N N N N N N N N N N N N 170 21 DC + 1 200 MMA 0 0 N N N N -58 100 N N N N N N N Evans-Ni/CMn-1990/1991-1Cawch
0.049 0.35 1.37 0.007 0.013 1.06 N N N N N N N N N N N N N N N 170 21 DC + 1 200 MMA 580 2 470 557 30.2 76.0 -20 100 N N N N N N N Evans-Ni/CMn-1990/1991-1Cht
0.053 0.35 1.83 0.007 0.012 1.06 N N N N N N N N N N N N N N N 170 21 DC + 1 200 MMA 250 14 566 641 26.4 76.0 N N N N N N N N N Evans-Ni/CMn-1990/1991-1Daw
0.053 0.35 1.83 0.007 0.012 1.06 N N N N N N N N N N N N N N N 170 21 DC + 1 200 MMA 0 0 N N N N -39 100 N N 6 19 75 0 0 Evans-Ni/CMn-1990/1991-1Dawch
0.053 0.35 1.83 0.007 0.012 1.06 N N N N N N N N N N N N N N N 170 21 DC + 1 200 MMA 580 2 521 612 26.0 74.0 1 100 N N N N N N N Evans-Ni/CMn-1990/1991-1Dht
0.041 0.30 0.62 0.007 0.010 2.38 N N N N N N N N N N N N N N N 170 21 DC + 1 200 MMA 250 14 466 538 30.6 77.8 N N N N N N N N N Evans-Ni/CMn-1990/1991-2.25Aaw
0.041 0.30 0.62 0.007 0.010 2.38 N N N N N N N N N N N N N N N 170 21 DC + 1 200 MMA 0 0 N N N N -50 100 N N N N N N N Evans-Ni/CMn-1990/1991-2.25Aawch
0.041 0.30 0.62 0.007 0.010 2.38 N N N N N N N N N N N N N N N 170 21 DC + 1 200 MMA 580 2 431 518 32.2 76.9 -41 100 N N N N N N N Evans-Ni/CMn-1990/1991-2.25Aht
0.044 0.31 0.96 0.006 0.013 2.38 N N N N N N N N N N N N N N N 170 21 DC + 1 200 MMA 250 14 489 567 30.6 76.9 N N N N N N N N N Evans-Ni/CMn-1990/1991-2.25Baw
0.044 0.31 0.96 0.006 0.013 2.38 N N N N N N N N N N N N N N N 170 21 DC + 1 200 MMA 0 0 N N N N -59 100 N N 16 38 46 0 0 Evans-Ni/CMn-1990/1991-2.25Bawch
0.044 0.31 0.96 0.006 0.013 2.38 N N N N N N N N N N N N N N N 170 21 DC + 1 200 MMA 580 2 481 561 29.1 76.9 -44 100 N N N N N N N Evans-Ni/CMn-1990/1991-2.25Bht
0.049 0.32 1.41 0.007 0.014 2.32 N N N N N N N N N N N N N N N 170 21 DC + 1 200 MMA 250 14 567 635 23.6 72.7 N N N N N N N N N Evans-Ni/CMn-1990/1991-2.25Caw
0.049 0.32 1.41 0.007 0.014 2.32 N N N N N N N N N N N N N N N 170 21 DC + 1 200 MMA 0 0 N N N N -38 100 N N N N N N N Evans-Ni/CMn-1990/1991-2.25Cawch
0.049 0.32 1.41 0.007 0.014 2.32 N N N N N N N N N N N N N N N 170 21 DC + 1 200 MMA 580 2 530 615 26.6 73.0 -20 100 N N N N N N N Evans-Ni/CMn-1990/1991-2.25Cht
0.046 0.32 1.81 0.007 0.015 2.33 N N N N N N N N N N N N N N N 170 21 DC + 1 200 MMA 250 14 621 684 23.5 73.9 N N N N N N N N N Evans-Ni/CMn-1990/1991-2.25Daw
0.046 0.32 1.81 0.007 0.015 2.33 N N N N N N N N N N N N N N N 170 21 DC + 1 200 MMA 0 0 N N N N -30 100 N N 5 14 81 0 0 Evans-Ni/CMn-1990/1991-2.25Dawch
0.046 0.32 1.81 0.007 0.015 2.33 N N N N N N N N N N N N N N N 170 21 DC + 1 200 MMA 580 2 574 665 26.4 70.7 N N N N N N N N N Evans-Ni/CMn-1990/1991-2.25Dht
0.037 0.30 0.65 0.009 0.011 3.50 N N N N N N N N N N N N N N N 170 21 DC + 1 200 MMA 250 14 479 561 30.4 76.6 N N N N N N N N N Evans-Ni/CMn-1990/1991-3.5Aaw
0.037 0.30 0.65 0.009 0.011 3.50 N N N N N N N N N N N N N N N 170 21 DC + 1 200 MMA 0 0 N N N N -26 100 N N N N N N N Evans-Ni/CMn-1990/1991-3.5Aawch
0.037 0.30 0.65 0.009 0.011 3.50 N N N N N N N N N N N N N N N 170 21 DC + 1 200 MMA 580 2 482 560 31.4 48.8 -63 100 N N N N N N N Evans-Ni/CMn-1990/1991-3.5Aht
0.041 0.31 0.98 0.008 0.012 3.46 N N N N N N N N N N N N N N N 170 21 DC + 1 200 MMA 250 14 525 605 27.6 76.0 N N N N N N N N N Evans-Ni/CMn-1990/1991-3.5Baw
0.041 0.31 0.98 0.008 0.012 3.46 N N N N N N N N N N N N N N N 170 21 DC + 1 200 MMA 0 0 N N N N -48 100 N N 14 35 51 0 0 Evans-Ni/CMn-1990/1991-3.5Bawch
0.041 0.31 0.98 0.008 0.012 3.46 N N N N N N N N N N N N N N N 170 21 DC + 1 200 MMA 580 2 521 599 28.4 74.0 -38 100 N N N N N N N Evans-Ni/CMn-1990/1991-3.5Bht
0.048 0.33 1.40 0.007 0.013 3.47 N N N N N N N N N N N N N N N 170 21 DC + 1 200 MMA 250 14 621 682 25.4 72.9 N N N N N N N N N Evans-Ni/CMn-1990/1991-3.5Caw
0.048 0.33 1.40 0.007 0.013 3.47 N N N N N N N N N N N N N N N 170 21 DC + 1 200 MMA 0 0 N N N N -18 100 N N N N N N N Evans-Ni/CMn-1990/1991-3.5Cawch
0.048 0.33 1.40 0.007 0.013 3.47 N N N N N N N N N N N N N N N 170 21 DC + 1 200 MMA 580 2 584 677 26.6 70.8 56 100 N N N N N N N Evans-Ni/CMn-1990/1991-3.5Cht
0.051 0.36 1.79 0.007 0.013 3.42 N N N N N N N N N N N N N N N 170 21 DC + 1 200 MMA 250 14 692 753 22.2 69.7 N N N N N N N N N Evans-Ni/CMn-1990/1991-3.5Daw
0.051 0.36 1.79 0.007 0.013 3.42 N N N N N N N N N N N N N N N 170 21 DC + 1 200 MMA 0 0 N N N N 24 100 N N 0 33 37 30 0 Evans-Ni/CMn-1990/1991-3.5Dawch
0.051 0.36 1.79 0.007 0.013 3.42 N N N N N N N N N N N N N N N 170 21 DC + 1 200 MMA 580 2 662 745 24.0 67.5 N N N N N N N N N Evans-Ni/CMn-1990/1991-3.5Dht
0.074 0.36 1.51 0.008 0.011 N N N N 0.02 N N 400 40 N N N N N N N 170 21 DC + 1 150 MMA 0 0 484 560 26 78.8 N N N N N N N N N Es-Souni&-Cu/CMn-1990--aw***WELDINGPROCEDURE***EvansWeldingJVol59No3(1980)67
0.074 0.36 1.51 0.008 0.011 N N N N 0.02 N N 400 40 N N N N N N N 170 21 DC + 1 150 MMA 580 2 471 563 31.2 77.0 N N N N N N N N N Es-Souni&-Cu/CMn-1990--ht
0.075 0.36 1.48 0.007 0.006 N N N N 0.11 N N 390 40 N N N N N N N 170 21 DC + 1 150 MMA 0 0 502 578 27.6 77.0 N N N N N N N N N Es-Souni&-Cu/CMn-1990-0.2aw
0.075 0.36 1.48 0.007 0.006 N N N N 0.11 N N 390 40 N N N N N N N 170 21 DC + 1 150 MMA 580 2 462 548 29.8 77.9 N N N N N N N N N Es-Souni&-Cu/CMn-1990-0.2ht
0.074 0.32 1.42 0.008 0.007 N N N N 0.19 N N 380 40 N N N N N N N 170 21 DC + 1 150 MMA 0 0 488 566 28.2 77.0 N N N N N N N N N Es-Souni&-Cu/CMn-1990-0.4aw
0.074 0.32 1.42 0.008 0.007 N N N N 0.19 N N 380 40 N N N N N N N 170 21 DC + 1 150 MMA 580 2 453 549 31.2 78.8 N N N N N N N N N Es-Souni&-Cu/CMn-1990-0.4ht
0.076 0.33 1.48 0.007 0.006 N N N N 0.35 N N 400 40 N N N N N N N 170 21 DC + 1 150 MMA 0 0 504 586 27.6 77.0 N N N N N N N N N Es-Souni&-Cu/CMn-1990-0.8aw
0.076 0.33 1.48 0.007 0.006 N N N N 0.35 N N 400 40 N N N N N N N 170 21 DC + 1 150 MMA 580 2 482 572 28.2 77.9 N N N N N N N N N Es-Souni&-Cu/CMn-1990-0.8ht
0.068 0.32 1.49 0.006 0.006 N N N N 0.66 N N 390 40 N N N N N N N 170 21 DC + 1 150 MMA 0 0 513 593 28.6 77.0 N N N N N N N N N Es-Souni&-Cu/CMn-1990-1.6aw
0.068 0.32 1.49 0.006 0.006 N N N N 0.66 N N 390 40 N N N N N N N 170 21 DC + 1 150 MMA 580 2 499 607 28.6 74.0 N N N N N N N N N Es-Souni&-Cu/CMn-1990-1.6ht
0.076 0.36 1.49 0.006 0.006 N N N N 1.40 N N 410 40 N N N N N N N 170 21 DC + 1 150 MMA 0 0 568 647 27.4 73.0 N N N N N N N N N Es-Souni&-Cu/CMn-1990-3.2aw
0.076 0.36 1.49 0.006 0.006 N N N N 1.40 N N 410 40 N N N N N N N 170 21 DC + 1 150 MMA 580 2 583 673 24.2 73.0 N N N N N N N N N Es-Souni&-Cu/CMn-1990-3.2ht
0.074 0.29 1.49 0.006 0.013 N N N N N N N 471 5 72 6 N N N N N 170 21 DC + 1 200 MMA 250 14 431 527 29.6 78.0 N N N N N N N N N Evans-AlTi-1994-5/6ht
0.074 0.29 1.49 0.006 0.013 N N N N N N N 471 5 72 6 N N N N N 170 21 DC + 1 200 MMA 0 0 N N N N -41 28 N N N N N N N Evans-AlTi-1994-5/6awch1
0.074 0.29 1.49 0.006 0.013 N N N N N N N 471 5 72 6 N N N N N 170 21 DC + 1 200 MMA 0 0 N N N N -19 100 N N N N N N N Evans-AlTi-1994-5/6awch2
0.074 0.29 1.49 0.006 0.013 N N N N N N N 471 5 72 6 N N N N N 170 21 DC + 1 200 MMA 0 0 N N N N N N N N 34 57 9 0 0 Evans-AlTi-1994-5/6awmic
0.081 0.29 1.43 0.006 0.013 N N N N N N N 461 5 54 60 N N N N N 170 21 DC + 1 200 MMA 250 14 444 542 27.6 72.9 N N N N N N N N N Evans-AlTi-1994-5/60ht
0.081 0.29 1.43 0.006 0.013 N N N N N N N 461 5 54 60 N N N N N 170 21 DC + 1 200 MMA 0 0 N N N N -39 28 N N N N N N N Evans-AlTi-1994-5/60awch1
0.081 0.29 1.43 0.006 0.013 N N N N N N N 461 5 54 60 N N N N N 170 21 DC + 1 200 MMA 0 0 N N N N -15 100 N N N N N N N Evans-AlTi-1994-5/60awch2
0.081 0.29 1.43 0.006 0.013 N N N N N N N 461 5 54 60 N N N N N 170 21 DC + 1 200 MMA 0 0 N N N N N N N N 45 46 9 0 0 Evans-AlTi-1994-5/60awmic
0.076 0.34 1.36 0.005 0.011 N N N N N N N 476 5 57 150 N N N N N 170 21 DC + 1 200 MMA 250 14 437 527 24.6 78.9 N N N N N N N N N Evans-AlTi-1994-5/150ht
0.076 0.34 1.36 0.005 0.011 N N N N N N N 476 5 57 150 N N N N N 170 21 DC + 1 200 MMA 0 0 N N N N -58 28 N N N N N N N Evans-AlTi-1994-5/150ch1
0.076 0.34 1.36 0.005 0.011 N N N N N N N 476 5 57 150 N N N N N 170 21 DC + 1 200 MMA 0 0 N N N N -20 100 N N N N N N N Evans-AlTi-1994-5/150ch2
0.076 0.34 1.36 0.005 0.011 N N N N N N N 476 5 57 150 N N N N N 170 21 DC + 1 200 MMA 0 0 N N N N N N N N 40 47 13 0 0 Evans-AlTi-1994-5/150mic
0.079 0.39 1.37 0.005 0.011 N N N N N N N 446 5 47 250 N N N N N 170 21 DC + 1 200 MMA 250 14 437 538 25.2 78.9 N N N N N N N N N Evans-AlTi-1994-5/250ht
0.079 0.39 1.37 0.005 0.011 N N N N N N N 446 5 47 250 N N N N N 170 21 DC + 1 200 MMA 0 0 N N N N -56 28 N N N N N N N Evans-AlTi-1994-5/250ch1
0.079 0.39 1.37 0.005 0.011 N N N N N N N 446 5 47 250 N N N N N 170 21 DC + 1 200 MMA 0 0 N N N N -25 100 N N N N N N N Evans-AlTi-1994-5/250ch2
0.079 0.39 1.37 0.005 0.011 N N N N N N N 446 5 47 250 N N N N N 170 21 DC + 1 200 MMA 0 0 N N N N N N N N 35 44 21 0 0 Evans-AlTi-1994-5/250mic
0.078 0.44 1.40 0.004 0.011 N N N N N N N 436 5 44 420 N N N N N 170 21 DC + 1 200 MMA 250 14 469 545 24.4 77.0 N N N N N N N N N Evans-AlTi-1994-5/420ht
0.078 0.44 1.40 0.004 0.011 N N N N N N N 436 5 44 420 N N N N N 170 21 DC + 1 200 MMA 0 0 N N N N -62 28 N N N N N N N Evans-AlTi-1994-5/420ch1
0.078 0.44 1.40 0.004 0.011 N N N N N N N 436 5 44 420 N N N N N 170 21 DC + 1 200 MMA 0 0 N N N N -30 100 N N N N N N N Evans-AlTi-1994-5/420ch2
0.078 0.44 1.40 0.004 0.011 N N N N N N N 436 5 44 420 N N N N N 170 21 DC + 1 200 MMA 0 0 N N N N N N N N 44 38 18 0 0 Evans-AlTi-1994-5/420mic
0.081 0.48 1.42 0.004 0.006 N N N N N N N 444 4 46 660 N N N N N 170 21 DC + 1 200 MMA 250 14 466 551 26.2 78.9 N N N N N N N N N Evans-AlTi-1994-5/660ht
0.081 0.48 1.42 0.004 0.006 N N N N N N N 444 4 46 660 N N N N N 170 21 DC + 1 200 MMA 0 0 N N N N -76 28 N N N N N N N Evans-AlTi-1994-5/660ch1
0.081 0.48 1.42 0.004 0.006 N N N N N N N 444 4 46 660 N N N N N 170 21 DC + 1 200 MMA 0 0 N N N N -29 100 N N N N N N N Evans-AlTi-1994-5/660ch2
0.081 0.48 1.42 0.004 0.006 N N N N N N N 444 4 46 660 N N N N N 170 21 DC + 1 200 MMA 0 0 N N N N N N N N 38 39 23 0 0 Evans-AlTi-1994-5/660mic
0.069 0.30 1.36 0.007 0.009 N N N N N N N 432 37 68 5 N N N N N 170 21 DC + 1 200 MMA 250 14 468 529 32.6 80.7 N N N N N N N N N Evans-AlTi-1994-40/5ht
0.069 0.30 1.36 0.007 0.009 N N N N N N N 432 37 68 5 N N N N N 170 21 DC + 1 200 MMA 0 0 N N N N -99 28 N N N N N N N Evans-AlTi-1994-40/5ch1
0.069 0.30 1.36 0.007 0.009 N N N N N N N 432 37 68 5 N N N N N 170 21 DC + 1 200 MMA 0 0 N N N N -72 100 N N N N N N N Evans-AlTi-1994-40/5ch2
0.069 0.30 1.36 0.007 0.009 N N N N N N N 432 37 68 5 N N N N N 170 21 DC + 1 200 MMA 0 0 N N N N N N N N 22 5 73 0 0 Evans-AlTi-1994-40/5mic
0.080 0.33 1.41 0.006 0.009 N N N N N N N 432 43 55 78 N N N N N 170 21 DC + 1 200 MMA 250 14 478 540 31.2 80.7 N N N N N N N N N Evans-AlTi-1994-40/78ht
0.080 0.33 1.41 0.006 0.009 N N N N N N N 432 43 55 78 N N N N N 170 21 DC + 1 200 MMA 0 0 N N N N -77 28 N N N N N N N Evans-AlTi-1994-40/78ch1
0.080 0.33 1.41 0.006 0.009 N N N N N N N 432 43 55 78 N N N N N 170 21 DC + 1 200 MMA 0 0 N N N N -55 100 N N N N N N N Evans-AlTi-1994-40/78ch2
0.080 0.33 1.41 0.006 0.009 N N N N N N N 432 43 55 78 N N N N N 170 21 DC + 1 200 MMA 0 0 N N N N N N N N 24 9 67 0 0 Evans-AlTi-1994-40/78mic
0.076 0.37 1.36 0.005 0.009 N N N N N N N 422 36 53 190 N N N N N 170 21 DC + 1 200 MMA 250 14 485 549 31.4 79.8 N N N N N N N N N Evans-AlTi-1994-40/190ht
0.076 0.37 1.36 0.005 0.009 N N N N N N N 422 36 53 190 N N N N N 170 21 DC + 1 200 MMA 0 0 N N N N -86 28 N N N N N N N Evans-AlTi-1994-40/190ch1
0.076 0.37 1.36 0.005 0.009 N N N N N N N 422 36 53 190 N N N N N 170 21 DC + 1 200 MMA 0 0 N N N N -58 100 N N N N N N N Evans-AlTi-1994-40/190ch2
0.076 0.37 1.36 0.005 0.009 N N N N N N N 422 36 53 190 N N N N N 170 21 DC + 1 200 MMA 0 0 N N N N N N N N 20 3 77 0 0 Evans-AlTi-1994-40/190mic
0.078 0.44 1.31 0.005 0.008 N N N N N N N 431 36 50 340 N N N N N 170 21 DC + 1 200 MMA 250 14 491 564 28.2 78.9 N N N N N N N N N Evans-AlTi-1994-40/340ht
0.078 0.44 1.31 0.005 0.008 N N N N N N N 431 36 50 340 N N N N N 170 21 DC + 1 200 MMA 0 0 N N N N -88 28 N N N N N N N Evans-AlTi-1994-40/340ch1
0.078 0.44 1.31 0.005 0.008 N N N N N N N 431 36 50 340 N N N N N 170 21 DC + 1 200 MMA 0 0 N N N N -63 100 N N N N N N N Evans-AlTi-1994-40/340ch2
0.078 0.44 1.31 0.005 0.008 N N N N N N N 431 36 50 340 N N N N N 170 21 DC + 1 200 MMA 0 0 N N N N N N N N 21 7 72 0 0 Evans-AlTi-1994-40/340mic
0.076 0.51 1.30 0.005 0.008 N N N N N N N 423 43 48 490 N N N N N 170 21 DC + 1 200 MMA 250 14 485 560 25.2 78.9 N N N N N N N N N Evans-AlTi-1994-40/490ht
0.076 0.51 1.30 0.005 0.008 N N N N N N N 423 43 48 490 N N N N N 170 21 DC + 1 200 MMA 0 0 N N N N -90 28 N N N N N N N Evans-AlTi-1994-40/490ch1
0.076 0.51 1.30 0.005 0.008 N N N N N N N 423 43 48 490 N N N N N 170 21 DC + 1 200 MMA 0 0 N N N N -55 100 N N N N N N N Evans-AlTi-1994-40/490ch2
0.076 0.51 1.30 0.005 0.008 N N N N N N N 423 43 48 490 N N N N N 170 21 DC + 1 200 MMA 0 0 N N N N N N N N 21 17 62 0 0 Evans-AlTi-1994-40/490mic
0.079 0.57 1.32 0.004 0.008 N N N N N N N 422 38 52 610 N N N N N 170 21 DC + 1 200 MMA 250 14 491 570 29.2 77.0 N N N N N N N N N Evans-AlTi-1994-40/610ht
0.079 0.57 1.32 0.004 0.008 N N N N N N N 422 38 52 610 N N N N N 170 21 DC + 1 200 MMA 0 0 N N N N -74 28 N N N N N N N Evans-AlTi-1994-40/610ch1
0.079 0.57 1.32 0.004 0.008 N N N N N N N 422 38 52 610 N N N N N 170 21 DC + 1 200 MMA 0 0 N N N N -38 100 N N N N N N N Evans-AlTi-1994-40/610ch2
0.079 0.57 1.32 0.004 0.008 N N N N N N N 422 38 52 610 N N N N N 170 21 DC + 1 200 MMA 0 0 N N N N N N N N 24 26 50 0 0 Evans-AlTi-1994-40/610mic
0.074 0.32 1.50 0.006 0.006 N N N N N N N 375 99 89 8 N N N N N 170 21 DC + 1 200 MMA 250 14 484 547 29.4 79.8 N N N N N N N N N Evans-AlTi-1994-80/8ht
0.074 0.32 1.50 0.006 0.006 N N N N N N N 375 99 89 8 N N N N N 170 21 DC + 1 200 MMA 0 0 N N N N -74 28 N N N N N N N Evans-AlTi-1994-80/8ht
0.074 0.32 1.50 0.006 0.006 N N N N N N N 375 99 89 8 N N N N N 170 21 DC + 1 200 MMA 0 0 N N N N -52 100 N N N N N N N Evans-AlTi-1994-80/8ht
0.074 0.27 1.41 0.007 0.006 N N N N N N N 407 88 70 47 N N N N N 170 21 DC + 1 200 MMA 250 14 442 514 32.2 81.6 N N N N N N N N N Evans-AlTi-1994-80/47ht
0.074 0.27 1.41 0.007 0.006 N N N N N N N 407 88 70 47 N N N N N 170 21 DC + 1 200 MMA 0 0 N N N N -57 28 N N N N N N N Evans-AlTi-1994-80/47ht
0.074 0.27 1.41 0.007 0.006 N N N N N N N 407 88 70 47 N N N N N 170 21 DC + 1 200 MMA 0 0 N N N N -31 100 N N N N N N N Evans-AlTi-1994-80/47ht
0.071 0.39 1.36 0.005 0.009 N N N N N N N 381 92 52 160 N N N N N 170 21 DC + 1 200 MMA 250 14 481 545 30.6 81.4 N N N N N N N N N Evans-AlTi-1994-80/160ht
0.071 0.39 1.36 0.005 0.009 N N N N N N N 381 92 52 160 N N N N N 170 21 DC + 1 200 MMA 0 0 N N N N -68 28 N N N N N N N Evans-AlTi-1994-80/160ht
0.071 0.39 1.36 0.005 0.009 N N N N N N N 381 92 52 160 N N N N N 170 21 DC + 1 200 MMA 0 0 N N N N -56 100 N N N N N N N Evans-AlTi-1994-80/160ht
0.069 0.45 1.36 0.005 0.008 N N N N N N N 374 63 44 280 N N N N N 170 21 DC + 1 200 MMA 250 14 474 540 28.0 80.7 N N N N N N N N N Evans-AlTi-1994-80/280ht
0.069 0.45 1.36 0.005 0.008 N N N N N N N 374 63 44 280 N N N N N 170 21 DC + 1 200 MMA 0 0 N N N N -68 28 N N N N N N N Evans-AlTi-1994-80/280ht
0.069 0.45 1.36 0.005 0.008 N N N N N N N 374 63 44 280 N N N N N 170 21 DC + 1 200 MMA 0 0 N N N N -61 100 N N N N N N N Evans-AlTi-1994-80/280ht
0.069 0.51 1.39 0.004 0.008 N N N N N N N 379 69 41 480 N N N N N 170 21 DC + 1 200 MMA 250 14 466 533 27.2 77.0 N N N N N N N N N Evans-AlTi-1994-80/480ht
0.069 0.51 1.39 0.004 0.008 N N N N N N N 379 69 41 480 N N N N N 170 21 DC + 1 200 MMA 0 0 N N N N -70 28 N N N N N N N Evans-AlTi-1994-80/480ht
0.069 0.51 1.39 0.004 0.008 N N N N N N N 379 69 41 480 N N N N N 170 21 DC + 1 200 MMA 0 0 N N N N -54 100 N N N N N N N Evans-AlTi-1994-80/480ht
0.072 0.57 1.40 0.004 0.008 N N N N N N N 360 80 38 640 N N N N N 170 21 DC + 1 200 MMA 250 14 486 555 26.6 78.0 N N N N N N N N N Evans-AlTi-1994-80/640ht
0.072 0.57 1.40 0.004 0.008 N N N N N N N 360 80 38 640 N N N N N 170 21 DC + 1 200 MMA 0 0 N N N N -68 28 N N N N N N N Evans-AlTi-1994-80/640ht
0.072 0.57 1.40 0.004 0.008 N N N N N N N 360 80 38 640 N N N N N 170 21 DC + 1 200 MMA 0 0 N N N N -41 100 N N N N N N N Evans-AlTi-1994-80/640ht
0.081 0.34 1.54 0.007 0.008 N N N N N N N 312 180 80 3 N N N N N 170 21 DC + 1 200 MMA 250 14 502 555 26.6 78.9 N N N N N N N N N Evans-AlTi-1994-220/3
0.081 0.34 1.54 0.007 0.008 N N N N N N N 312 180 80 3 N N N N N 170 21 DC + 1 200 MMA 0 0 N N N N -67 28 N N N N N N N Evans-AlTi-1994-220/3ch1
0.081 0.34 1.54 0.007 0.008 N N N N N N N 312 180 80 3 N N N N N 170 21 DC + 1 200 MMA 0 0 N N N N -52 100 N N N N N N N Evans-AlTi-1994-220/3ch2
0.081 0.34 1.54 0.007 0.008 N N N N N N N 312 180 80 3 N N N N N 170 21 DC + 1 200 MMA 0 0 N N N N N N N N 19 20 61 0 0 Evans-AlTi-1994-220/3mic
0.072 0.24 1.32 0.006 0.008 N N N N N N N 397 180 68 47 N N N N N 170 21 DC + 1 200 MMA 250 14 452 535 30.7 78.9 N N N N N N N N N Evans-AlTi-1994-220/47
0.072 0.24 1.32 0.006 0.008 N N N N N N N 397 180 68 47 N N N N N 170 21 DC + 1 200 MMA 0 0 N N N N -54 28 N N N N N N N Evans-AlTi-1994-220/47ch1
0.072 0.24 1.32 0.006 0.008 N N N N N N N 397 180 68 47 N N N N N 170 21 DC + 1 200 MMA 0 0 N N N N -35 100 N N N N N N N Evans-AlTi-1994-220/47ch2
0.072 0.24 1.32 0.006 0.008 N N N N N N N 397 180 68 47 N N N N N 170 21 DC + 1 200 MMA 0 0 N N N N N N N N 23 24 53 0 0 Evans-AlTi-1994-220/47mic
0.072 0.34 1.33 0.006 0.008 N N N N N N N 427 190 57 150 N N N N N 170 21 DC + 1 200 MMA 250 14 467 522 29.2 77.0 N N N N N N N N N Evans-AlTi-1994-220/150
0.072 0.34 1.33 0.006 0.008 N N N N N N N 427 190 57 150 N N N N N 170 21 DC + 1 200 MMA 0 0 N N N N -64 28 N N N N N N N Evans-AlTi-1994-220/150ch1
0.072 0.34 1.33 0.006 0.008 N N N N N N N 427 190 57 150 N N N N N 170 21 DC + 1 200 MMA 0 0 N N N N -52 100 N N N N N N N Evans-AlTi-1994-220/150ch2
0.072 0.34 1.33 0.006 0.008 N N N N N N N 427 190 57 150 N N N N N 170 21 DC + 1 200 MMA 0 0 N N N N N N N N 18 15 67 0 0 Evans-AlTi-1994-220/150mic
0.074 0.41 1.36 0.005 0.005 N N N N N N N 418 260 49 320 N N N N N 170 21 DC + 1 200 MMA 250 14 514 570 23.6 77.0 N N N N N N N N N Evans-AlTi-1994-220/320
0.074 0.41 1.36 0.005 0.005 N N N N N N N 418 260 49 320 N N N N N 170 21 DC + 1 200 MMA 0 0 N N N N -63 28 N N N N N N N Evans-AlTi-1994-220/320ch1
0.074 0.41 1.36 0.005 0.005 N N N N N N N 418 260 49 320 N N N N N 170 21 DC + 1 200 MMA 0 0 N N N N -47 100 N N N N N N N Evans-AlTi-1994-220/320ch2
0.074 0.41 1.36 0.005 0.005 N N N N N N N 418 260 49 320 N N N N N 170 21 DC + 1 200 MMA 0 0 N N N N N N N N 23 9 68 0 0 Evans-AlTi-1994-220/320ch2
0.066 0.46 1.41 0.004 0.009 N N N N N N N 407 240 49 440 N N N N N 170 21 DC + 1 200 MMA 250 14 522 580 24.0 76.0 N N N N N N N N N Evans-AlTi-1994-220/440
0.066 0.46 1.41 0.004 0.009 N N N N N N N 407 240 49 440 N N N N N 170 21 DC + 1 200 MMA 0 0 N N N N -68 28 N N N N N N N Evans-AlTi-1994-220/440ch1
0.066 0.46 1.41 0.004 0.009 N N N N N N N 407 240 49 440 N N N N N 170 21 DC + 1 200 MMA 0 0 N N N N -42 100 N N N N N N N Evans-AlTi-1994-220/440ch2
0.066 0.46 1.41 0.004 0.009 N N N N N N N 407 240 49 440 N N N N N 170 21 DC + 1 200 MMA 0 0 N N N N N N N N 19 12 69 0 0 Evans-AlTi-1994-220/440ch2
0.066 0.44 1.33 0.004 0.008 N N N N N N N 454 240 49 680 N N N N N 170 21 DC + 1 200 MMA 250 14 522 591 23.8 71.9 N N N N N N N N N Evans-AlTi-1994-220/680
0.066 0.44 1.33 0.004 0.008 N N N N N N N 454 240 49 680 N N N N N 170 21 DC + 1 200 MMA 0 0 N N N N -76 28 N N N N N N N Evans-AlTi-1994-220/680ch1
0.066 0.44 1.33 0.004 0.008 N N N N N N N 454 240 49 680 N N N N N 170 21 DC + 1 200 MMA 0 0 N N N N -42 100 N N N N N N N Evans-AlTi-1994-220/680ch2
0.066 0.44 1.33 0.004 0.008 N N N N N N N 454 240 49 680 N N N N N 170 21 DC + 1 200 MMA 0 0 N N N N N N N N 18 18 64 0 0 Evans-AlTi-1994-220/680mic
0.069 0.43 1.49 0.004 0.005 N N N N N N N 294 460 77 1 N N N N N 170 21 DC + 1 200 MMA 250 14 535 594 26.0 79.8 N N N N N N N N N Evans-AlTi-1994-450/1
0.069 0.43 1.49 0.004 0.005 N N N N N N N 294 460 77 1 N N N N N 170 21 DC + 1 200 MMA 0 0 N N N N -78 28 N N N N N N N Evans-AlTi-1994-450/1ch1
0.069 0.43 1.49 0.004 0.005 N N N N N N N 294 460 77 1 N N N N N 170 21 DC + 1 200 MMA 0 0 N N N N -60 100 N N N N N N N Evans-AlTi-1994-450/1ch2
0.069 0.43 1.49 0.004 0.005 N N N N N N N 294 460 77 1 N N N N N 170 21 DC + 1 200 MMA 0 0 N N N N N N N N 15 10 75 0 0 Evans-AlTi-1994-450/1mic
0.071 0.36 1.44 0.007 0.005 N N N N N N N 373 460 94 67 N N N N N 170 21 DC + 1 200 MMA 250 14 522 583 22.0 78.9 N N N N N N N N N Evans-AlTi-1994-450/67
0.071 0.36 1.44 0.007 0.005 N N N N N N N 373 460 94 67 N N N N N 170 21 DC + 1 200 MMA 0 0 N N N N -69 28 N N N N N N N Evans-AlTi-1994-450/67ch1
0.071 0.36 1.44 0.007 0.005 N N N N N N N 373 460 94 67 N N N N N 170 21 DC + 1 200 MMA 0 0 N N N N -48 100 N N N N N N N Evans-AlTi-1994-450/67ch2
0.071 0.36 1.44 0.007 0.005 N N N N N N N 373 460 94 67 N N N N N 170 21 DC + 1 200 MMA 0 0 N N N N N N N N 13 9 78 0 0 Evans-AlTi-1994-450/67mic
0.071 0.42 1.39 0.007 0.005 N N N N N N N 446 420 65 150 N N N N N 170 21 DC + 1 200 MMA 250 14 531 587 25.2 78.0 N N N N N N N N N Evans-AlTi-1994-450/150
0.071 0.42 1.39 0.007 0.005 N N N N N N N 446 420 65 150 N N N N N 170 21 DC + 1 200 MMA 0 0 N N N N -74 28 N N N N N N N Evans-AlTi-1994-450/150ch1
0.071 0.42 1.39 0.007 0.005 N N N N N N N 446 420 65 150 N N N N N 170 21 DC + 1 200 MMA 0 0 N N N N -56 100 N N N N N N N Evans-AlTi-1994-450/150ch2
0.071 0.42 1.39 0.007 0.005 N N N N N N N 446 420 65 150 N N N N N 170 21 DC + 1 200 MMA 0 0 N N N N N N N N 15 9 76 0 0 Evans-AlTi-1994-450/150mic
0.071 0.52 1.44 0.005 0.005 N N N N N N N 466 460 67 300 N N N N N 170 21 DC + 1 200 MMA 250 14 538 604 23.2 77.0 N N N N N N N N N Evans-AlTi-1994-450/300
0.071 0.52 1.44 0.005 0.005 N N N N N N N 466 460 67 300 N N N N N 170 21 DC + 1 200 MMA 0 0 N N N N -65 28 N N N N N N N Evans-AlTi-1994-450/300ch1
0.071 0.52 1.44 0.005 0.005 N N N N N N N 466 460 67 300 N N N N N 170 21 DC + 1 200 MMA 0 0 N N N N -49 100 N N N N N N N Evans-AlTi-1994-450/300ch2
0.071 0.52 1.44 0.005 0.005 N N N N N N N 466 460 67 300 N N N N N 170 21 DC + 1 200 MMA 0 0 N N N N N N N N 15 26 59 0 0 Evans-AlTi-1994-450/300mic
0.069 0.54 1.41 0.005 0.005 N N N N N N N 439 460 58 420 N N N N N 170 21 DC + 1 200 MMA 250 14 561 622 26.0 77.0 N N N N N N N N N Evans-AlTi-1994-450/420
0.069 0.54 1.41 0.005 0.005 N N N N N N N 439 460 58 420 N N N N N 170 21 DC + 1 200 MMA 0 0 N N N N -63 28 N N N N N N N Evans-AlTi-1994-450/420ch1
0.069 0.54 1.41 0.005 0.005 N N N N N N N 439 460 58 420 N N N N N 170 21 DC + 1 200 MMA 0 0 N N N N -43 100 N N N N N N N Evans-AlTi-1994-450/420ch2
0.069 0.54 1.41 0.005 0.005 N N N N N N N 439 460 58 420 N N N N N 170 21 DC + 1 200 MMA 0 0 N N N N N N N N 15 7 78 0 0 Evans-AlTi-1994-450/420mic
0.067 0.57 1.40 0.005 0.005 N N N N N N N 451 450 60 500 N N N N N 170 21 DC + 1 200 MMA 250 14 547 616 22.6 75.0 N N N N N N N N N Evans-AlTi-1994-450/500
0.067 0.57 1.40 0.005 0.005 N N N N N N N 451 450 60 500 N N N N N 170 21 DC + 1 200 MMA 0 0 N N N N -76 28 N N N N N N N Evans-AlTi-1994-450/500ch1
0.067 0.57 1.40 0.005 0.005 N N N N N N N 451 450 60 500 N N N N N 170 21 DC + 1 200 MMA 0 0 N N N N -44 100 N N N N N N N Evans-AlTi-1994-450/500ch2
0.067 0.57 1.40 0.005 0.005 N N N N N N N 451 450 60 500 N N N N N 170 21 DC + 1 200 MMA 0 0 N N N N N N N N 13 5 82 0 0 Evans-AlTi-1994-450/500mic
0.090 0.18 0.98 0.008 0.012 N 8.90 1.00 0.22 N N N 642 N 460 N 3 520 N N N 180 34 DC + 1 175 MMA 750 8 542 697 18.8 65.3 N N N N N N N N N Evans-B/9Cr1Mo-1994-CM57
0.090 0.18 0.98 0.008 0.012 N 8.90 1.00 0.22 N N N 642 N 460 N 3 520 N N N 180 34 DC + 1 175 MMA 750 8 N N N N -24 28 N N N N N N N Evans-B/9Cr1Mo-1994-CM57
0.090 0.18 0.98 0.008 0.012 N 8.90 1.00 0.22 N N N 642 N 460 N 3 520 N N N 180 34 DC + 1 175 MMA 750 8 N N N N -13 50 N N N N N N N Evans-B/9Cr1Mo-1994-CM57
0.090 0.18 0.98 0.008 0.012 N 8.90 1.00 0.22 N N N 642 N 460 N 3 520 N N N 180 34 DC + 1 175 MMA 750 8 N N N N 12 100 N N N N N N N Evans-B/9Cr1Mo-1994-CM57
0.088 0.17 1.03 0.007 0.013 N 9.10 1.01 0.23 N N N 604 N 460 N 17 530 N N N 180 34 DC + 1 175 MMA 750 8 574 723 17.1 59.1 N N N N N N N N N Evans-B/9Cr1Mo-1994-CM58
0.088 0.17 1.03 0.007 0.013 N 9.10 1.01 0.23 N N N 604 N 460 N 17 530 N N N 180 34 DC + 1 175 MMA 750 8 N N N N -30 28 N N N N N N N Evans-B/9Cr1Mo-1994-CM58
0.088 0.17 1.03 0.007 0.013 N 9.10 1.01 0.23 N N N 604 N 460 N 17 530 N N N 180 34 DC + 1 175 MMA 750 8 N N N N -17 50 N N N N N N N Evans-B/9Cr1Mo-1994-CM58
0.088 0.17 1.03 0.007 0.013 N 9.10 1.01 0.23 N N N 604 N 460 N 17 530 N N N 180 34 DC + 1 175 MMA 750 8 N N N N 12 100 N N N N N N N Evans-B/9Cr1Mo-1994-CM58
0.091 0.20 1.04 0.007 0.013 N 9.02 1.01 0.24 N N N 591 N 480 N 32 620 N N N 180 34 DC + 1 175 MMA 750 8 642 778 16.8 59.8 N N N N N N N N N Evans-B/9Cr1Mo-1994-CM59
0.091 0.20 1.04 0.007 0.013 N 9.02 1.01 0.24 N N N 591 N 480 N 32 620 N N N 180 34 DC + 1 175 MMA 750 8 N N N N -13 28 N N N N N N N Evans-B/9Cr1Mo-1994-CM59
0.091 0.20 1.04 0.007 0.013 N 9.02 1.01 0.24 N N N 591 N 480 N 32 620 N N N 180 34 DC + 1 175 MMA 750 8 N N N N 10 50 N N N N N N N Evans-B/9Cr1Mo-1994-CM59
0.091 0.20 1.04 0.007 0.013 N 9.02 1.01 0.24 N N N 591 N 480 N 32 620 N N N 180 34 DC + 1 175 MMA 750 8 N N N N 53 100 N N N N N N N Evans-B/9Cr1Mo-1994-CM59
0.089 0.22 1.05 0.007 0.013 N 9.00 1.04 0.23 N N N 592 N 460 N 64 700 N N N 180 34 DC + 1 175 MMA 750 8 643 777 15.7 60.2 N N N N N N N N N Evans-B/9Cr1Mo-1994-CM60
0.089 0.22 1.05 0.007 0.013 N 9.00 1.04 0.23 N N N 592 N 460 N 64 700 N N N 180 34 DC + 1 175 MMA 750 8 N N N N 0 28 N N N N N N N Evans-B/9Cr1Mo-1994-CM60
0.089 0.22 1.05 0.007 0.013 N 9.00 1.04 0.23 N N N 592 N 460 N 64 700 N N N 180 34 DC + 1 175 MMA 750 8 N N N N 21 50 N N N N N N N Evans-B/9Cr1Mo-1994-CM60
0.089 0.22 1.05 0.007 0.013 N 9.00 1.04 0.23 N N N 592 N 460 N 64 700 N N N 180 34 DC + 1 175 MMA 750 8 N N N N 59 100 N N N N N N N Evans-B/9Cr1Mo-1994-CM60
0.094 0.17 1.00 0.008 0.012 N 8.99 1.03 0.21 N N N 636 N 160 N 3 520 N N N 180 34 DC + 1 175 MMA 750 8 558 705 20.8 64.5 N N N N N N N N N Evans-B/9Cr1Mo-1994-CM61
0.094 0.17 1.00 0.008 0.012 N 8.99 1.03 0.21 N N N 636 N 160 N 3 520 N N N 180 34 DC + 1 175 MMA 750 8 N N N N -14 28 N N N N N N N Evans-B/9Cr1Mo-1994-CM61
0.094 0.17 1.00 0.008 0.012 N 8.99 1.03 0.21 N N N 636 N 160 N 3 520 N N N 180 34 DC + 1 175 MMA 750 8 N N N N 0 50 N N N N N N N Evans-B/9Cr1Mo-1994-CM61
0.094 0.17 1.00 0.008 0.012 N 8.99 1.03 0.21 N N N 636 N 160 N 3 520 N N N 180 34 DC + 1 175 MMA 750 8 N N N N 31 100 N N N N N N N Evans-B/9Cr1Mo-1994-CM61
0.086 0.20 1.01 0.007 0.012 N 8.90 1.01 0.21 N N N 596 N 160 N 19 510 N N N 180 34 DC + 1 175 MMA 750 8 569 709 17.4 62.7 N N N N N N N N N Evans-B/9Cr1Mo-1994-CM62
0.086 0.20 1.01 0.007 0.012 N 8.90 1.01 0.21 N N N 596 N 160 N 19 510 N N N 180 34 DC + 1 175 MMA 750 8 N N N N -22 28 N N N N N N N Evans-B/9Cr1Mo-1994-CM62
0.086 0.20 1.01 0.007 0.012 N 8.90 1.01 0.21 N N N 596 N 160 N 19 510 N N N 180 34 DC + 1 175 MMA 750 8 N N N N -9 50 N N N N N N N Evans-B/9Cr1Mo-1994-CM62
0.086 0.20 1.01 0.007 0.012 N 8.90 1.01 0.21 N N N 596 N 160 N 19 510 N N N 180 34 DC + 1 175 MMA 750 8 N N N N 24 100 N N N N N N N Evans-B/9Cr1Mo-1994-CM62
0.086 0.20 1.04 0.008 0.013 N 8.98 1.01 0.22 N N N 567 N 160 N 36 560 N N N 180 34 DC + 1 175 MMA 750 8 609 743 16.9 61.9 N N N N N N N N N Evans-B/9Cr1Mo-1994-CM63
0.086 0.20 1.04 0.008 0.013 N 8.98 1.01 0.22 N N N 567 N 160 N 36 560 N N N 180 34 DC + 1 175 MMA 750 8 N N N N -19 28 N N N N N N N Evans-B/9Cr1Mo-1994-CM63
0.086 0.20 1.04 0.008 0.013 N 8.98 1.01 0.22 N N N 567 N 160 N 36 560 N N N 180 34 DC + 1 175 MMA 750 8 N N N N -1 50 N N N N N N N Evans-B/9Cr1Mo-1994-CM63
0.086 0.20 1.04 0.008 0.013 N 8.98 1.01 0.22 N N N 567 N 160 N 36 560 N N N 180 34 DC + 1 175 MMA 750 8 N N N N 38 100 N N N N N N N Evans-B/9Cr1Mo-1994-CM63
0.088 0.24 1.06 0.007 0.013 N 9.08 1.00 0.23 N N N 538 N 155 N 69 560 N N N 180 34 DC + 1 175 MMA 750 8 620 753 16.8 58.8 N N N N N N N N N Evans-B/9Cr1Mo-1994-CM64
0.088 0.24 1.06 0.007 0.013 N 9.08 1.00 0.23 N N N 538 N 155 N 69 560 N N N 180 34 DC + 1 175 MMA 750 8 N N N N 8 28 N N N N N N N Evans-B/9Cr1Mo-1994-CM64
0.088 0.24 1.06 0.007 0.013 N 9.08 1.00 0.23 N N N 538 N 155 N 69 560 N N N 180 34 DC + 1 175 MMA 750 8 N N N N 32 50 N N N N N N N Evans-B/9Cr1Mo-1994-CM64
0.088 0.24 1.06 0.007 0.013 N 9.08 1.00 0.23 N N N 538 N 155 N 69 560 N N N 180 34 DC + 1 175 MMA 750 8 N N N N -70 100 N N N N N N N Evans-B/9Cr1Mo-1994-CM64
0.037 0.30 0.65 0.008 0.012 N 0 N N N N N N N N N N N N N N 170 21 DC + 1 200 MMA 250 14 392 466 31.9 80.6 N N N N N N N N N Evans-Cr/CMn-1989-0A-aw
0.037 0.30 0.65 0.008 0.012 N 0 N N N N N N N N N N N N N N 170 21 DC + 1 200 MMA 580 2 370 456 35.2 80.6 -30 100 N N N N N N N Evans-Cr/CMn-1989-0A-ht
0.037 0.30 0.65 0.008 0.012 N 0 N N N N N N N N N N N N N N 170 21 DC + 1 200 MMA 0 0 N N N N -26 100 N N N N N N N Evans-Cr/CMn-1989-0A-ch
0.037 0.31 1.03 0.007 0.014 N 0 N N N N N N N N N N N N N N 170 21 DC + 1 200 MMA 250 14 413 498 31.2 80.6 N N N N N N N N N Evans-Cr/CMn-1989-0B-aw
0.037 0.31 1.03 0.007 0.014 N 0 N N N N N N N N N N N N N N 170 21 DC + 1 200 MMA 580 2 402 490 31.0 80.6 -44 100 N N N N N N N Evans-Cr/CMn-1989-0B-ht
0.037 0.31 1.03 0.007 0.014 N 0 N N N N N N N N N N N N N N 170 21 DC + 1 200 MMA 0 0 N N N N -47 100 N N 33 27 40 0 0 Evans-Cr/CMn-1989-0B-ch
0.044 0.35 1.43 0.007 0.014 N 0 N N N N N N N N N N N N N N 170 21 DC + 1 200 MMA 250 14 468 551 29.4 78.7 N N N N N N N N N Evans-Cr/CMn-1989-0C-aw
0.044 0.35 1.43 0.007 0.014 N 0 N N N N N N N N N N N N N N 170 21 DC + 1 200 MMA 580 2 436 529 31.6 78.8 -49 100 N N N N N N N Evans-Cr/CMn-1989-0C-ht
0.044 0.35 1.43 0.007 0.014 N 0 N N N N N N N N N N N N N N 170 21 DC + 1 200 MMA 0 0 N N N N -52 100 N N N N N N N Evans-Cr/CMn-1989-0C-ch
0.045 0.33 1.85 0.007 0.016 N 0 N N N N N N N N N N N N N N 170 21 DC + 1 200 MMA 250 14 514 588 28.0 76.8 N N N N N N N N N Evans-Cr/CMn-1989-0D-aw
0.045 0.33 1.85 0.007 0.016 N 0 N N N N N N N N N N N N N N 170 21 DC + 1 200 MMA 580 2 479 576 27.4 76.9 -38 100 N N N N N N N Evans-Cr/CMn-1989-0D-ht
0.045 0.33 1.85 0.007 0.016 N 0 N N N N N N N N N N N N N N 170 21 DC + 1 200 MMA 0 0 N N N N -45 100 N N 13 16 71 0 0 Evans-Cr/CMn-1989-0D-ch
0.038 0.30 0.65 0.007 0.014 N 0.22 N N N N N N N N N N N N N N 170 21 DC + 1 200 MMA 250 14 422 496 30.4 78.8 N N N N N N N N N Evans-Cr/CMn-1989-0.25A-aw
0.038 0.30 0.65 0.007 0.014 N 0.22 N N N N N N N N N N N N N N 170 21 DC + 1 200 MMA 580 2 410 496 31.0 79.7 N N N N N N N N N Evans-Cr/CMn-1989-0.25A-ht
0.041 0.32 1.01 0.008 0.013 N 0.24 N N N N N N N N N N N N N N 170 21 DC + 1 200 MMA 250 14 463 532 30.0 77.8 N N N N N N N N N Evans-Cr/CMn-1989-0.25B-aw
0.041 0.32 1.01 0.008 0.013 N 0.24 N N N N N N N N N N N N N N 170 21 DC + 1 200 MMA 580 2 426 519 29.8 78.8 N N N N N N N N N Evans-Cr/CMn-1989-0.25B-ht
0.041 0.32 1.01 0.008 0.013 N 0.24 N N N N N N N N N N N N N N 170 21 DC + 1 200 MMA 0 0 N N N N N N N N 26 25 49 0 0 Evans-Cr/CMn-1989-0.25B-awmic
0.044 0.32 1.45 0.007 0.013 N 0.24 N N N N N N N N N N N N N N 170 21 DC + 1 200 MMA 250 14 500 575 28.0 78.8 N N N N N N N N N Evans-Cr/CMn-1989-0.25C-aw
0.044 0.32 1.45 0.007 0.013 N 0.24 N N N N N N N N N N N N N N 170 21 DC + 1 200 MMA 580 2 468 559 28.0 76.9 N N N N N N N N N Evans-Cr/CMn-1989-0.25C-ht
0.048 0.33 1.85 0.007 0.013 N 0.26 N N N N N N N N N N N N N N 170 21 DC + 1 200 MMA 250 14 567 622 26.0 75.0 N N N N N N N N N Evans-Cr/CMn-1989-0.25D-aw
0.048 0.33 1.85 0.007 0.013 N 0.26 N N N N N N N N N N N N N N 170 21 DC + 1 200 MMA 580 2 535 620 27.0 74.0 N N N N N N N N N Evans-Cr/CMn-1989-0.25D-ht
0.048 0.33 1.85 0.007 0.013 N 0.26 N N N N N N N N N N N N N N 170 21 DC + 1 200 MMA 0 0 N N N N N N N N 8 13 79 0 0 Evans-Cr/CMn-1989-0.25D-ht
0.040 0.33 0.60 0.006 0.010 N 0.51 N N N N N N N N N N N N N N 170 21 DC + 1 200 MMA 250 14 446 510 32.2 78.8 N N N N N N N N N Evans-Cr/CMn-1989-0.5A-aw
0.040 0.33 0.60 0.006 0.010 N 0.51 N N N N N N N N N N N N N N 170 21 DC + 1 200 MMA 580 2 417 496 29.0 78.8 -17 100 N N N N N N N Evans-Cr/CMn-1989-0.5A-ht
0.040 0.33 0.60 0.006 0.010 N 0.51 N N N N N N N N N N N N N N 170 21 DC + 1 200 MMA 0 0 N N N N -17 100 N N N N N N N Evans-Cr/CMn-1989-0.5A-ch
0.043 0.31 0.95 0.007 0.010 N 0.53 N N N N N N N N N N N N N N 170 21 DC + 1 200 MMA 250 14 494 545 29.6 77.0 N N N N N N N N N Evans-Cr/CMn-1989-0.5B-aw
0.043 0.31 0.95 0.007 0.010 N 0.53 N N N N N N N N N N N N N N 170 21 DC + 1 200 MMA 580 2 460 536 28.8 77.0 -35 100 N N N N N N N Evans-Cr/CMn-1989-0.5B-ht
0.043 0.31 0.95 0.007 0.010 N 0.53 N N N N N N N N N N N N N N 170 21 DC + 1 200 MMA 0 0 N N N N -45 100 N N 16 26 58 0 0 Evans-Cr/CMn-1989-0.5B-ch
0.047 0.33 1.42 0.006 0.010 N 0.53 N N N N N N N N N N N N N N 170 21 DC + 1 200 MMA 250 14 543 603 28.2 77.0 N N N N N N N N N Evans-Cr/CMn-1989-0.5C-aw
0.047 0.33 1.42 0.006 0.010 N 0.53 N N N N N N N N N N N N N N 170 21 DC + 1 200 MMA 580 2 514 600 25.8 76.0 -35 100 N N N N N N N Evans-Cr/CMn-1989-0.5C-ht
0.047 0.33 1.42 0.006 0.010 N 0.53 N N N N N N N N N N N N N N 170 21 DC + 1 200 MMA 0 0 N N N N -44 100 N N N N N N N Evans-Cr/CMn-1989-0.5C-ch
0.051 0.33 1.83 0.006 0.013 N 0.52 N N N N N N N N N N N N N N 170 21 DC + 1 200 MMA 250 14 617 674 23.0 70.2 N N N N N N N N N Evans-Cr/CMn-1989-0.5D-aw
0.051 0.33 1.83 0.006 0.013 N 0.52 N N N N N N N N N N N N N N 170 21 DC + 1 200 MMA 580 2 570 650 24.0 68.7 -2 100 N N N N N N N Evans-Cr/CMn-1989-0.5D-ht
0.051 0.33 1.83 0.006 0.013 N 0.52 N N N N N N N N N N N N N N 170 21 DC + 1 200 MMA 0 0 N N N N -35 100 N N 4 8 88 0 0 Evans-Cr/CMn-1989-0.5D-ch
0.041 0.30 0.59 0.009 0.011 N 1.00 N N N N N N N N N N N N N N 170 21 DC + 1 200 MMA 250 14 472 531 25.8 77.8 N N N N N N N N N Evans-Cr/CMn-1989-1.0A-aw
0.041 0.30 0.59 0.009 0.011 N 1.00 N N N N N N N N N N N N N N 170 21 DC + 1 200 MMA 580 2 427 514 29.2 77.9 -12 100 N N N N N N N Evans-Cr/CMn-1989-1.0A-ht
0.041 0.30 0.59 0.009 0.011 N 1.00 N N N N N N N N N N N N N N 170 21 DC + 1 200 MMA 0 0 N N N N -10 100 N N N N N N N Evans-Cr/CMn-1989-1.0A-ch
0.045 0.32 0.97 0.007 0.012 N 1.04 N N N N N N N N N N N N N N 170 21 DC + 1 200 MMA 250 14 531 592 24.6 76.0 N N N N N N N N N Evans-Cr/CMn-1989-1.0B-aw
0.045 0.32 0.97 0.007 0.012 N 1.04 N N N N N N N N N N N N N N 170 21 DC + 1 200 MMA 580 2 471 568 26.2 77.0 -31 100 N N N N N N N Evans-Cr/CMn-1989-1.0B-ht
0.045 0.32 0.97 0.007 0.012 N 1.04 N N N N N N N N N N N N N N 170 21 DC + 1 200 MMA 0 0 N N N N -42 100 N N 9 28 63 0 0 Evans-Cr/CMn-1989-1.0B-ch
0.048 0.33 1.37 0.008 0.013 N 1.08 N N N N N N N N N N N N N N 170 21 DC + 1 200 MMA 250 14 626 676 24.4 70.9 N N N N N N N N N Evans-Cr/CMn-1989-1.0C-aw
0.048 0.33 1.37 0.008 0.013 N 1.08 N N N N N N N N N N N N N N 170 21 DC + 1 200 MMA 580 2 548 630 26.0 72.0 -17 100 N N N N N N N Evans-Cr/CMn-1989-1.0C-ht
0.048 0.33 1.37 0.008 0.013 N 1.08 N N N N N N N N N N N N N N 170 21 DC + 1 200 MMA 0 0 N N N N -40 100 N N N N N N N Evans-Cr/CMn-1989-1.0C-ch
0.052 0.33 1.81 0.007 0.013 N 1.10 N N N N N N N N N N N N N N 170 21 DC + 1 200 MMA 250 14 692 723 21.6 70.9 N N N N N N N N N Evans-Cr/CMn-1989-1.0D-aw
0.052 0.33 1.81 0.007 0.013 N 1.10 N N N N N N N N N N N N N N 170 21 DC + 1 200 MMA 580 2 592 671 22.8 72.0 28 100 N N N N N N N Evans-Cr/CMn-1989-1.0D-ht
0.052 0.33 1.81 0.007 0.013 N 1.10 N N N N N N N N N N N N N N 170 21 DC + 1 200 MMA 0 0 N N N N -28 100 N N 1 12 87 0 0 Evans-Cr/CMn-1989-1.0D-ch
