Repository: erellcoz/ApprAuto-projet

# ApprAuto-projet
Code source pour le projet du cours d'apprentissage automatique sur la prédiction de qualité de soudures

File: weld_quality_prediction/data/welddb.data (part 7 of 7)
0.037 0.30 0.65 0.008 0.012 0 N N N N N N N N N N N N N N N 170 21 DC + 1 200 MMA 250 14 392 466 31.9 80.6 N N N N N N N N N Evans-Ni/CMn-1990/1991-0Aaw
0.078 0.26 0.62 0.007 0.005 0.00 1.60 0.00 <0.0005 0.00 N N 472 29 100 <5 <5 <5 N N N N N N N 1 200 MMA 250 14 509 596 17.0 74.0 N N N N N N N N N EvansLetter-A+1.5Cr
0.078 0.26 0.62 0.007 0.005 0.00 1.60 0.00 <0.0005 0.00 N N 472 29 100 <5 <5 <5 N N N N N N N 1 200 MMA 250 14 N N N N -8 100 N N N N N N N EvansLetter-A+1.5Crch1
0.078 0.26 0.62 0.007 0.005 0.00 1.60 0.00 <0.0005 0.00 N N 472 29 100 <5 <5 <5 N N N N N N N 1 200 MMA 250 14 N N N N -35 28 N N N N N N N EvansLetter-A+1.5Crch2
0.078 0.28 0.64 0.008 0.007 0.00 2.15 0.00 <0.0005 0.00 N N 482 42 95 <5 <5 <5 N N N N N N N 1 200 MMA 250 14 598 685 18.0 68.6 N N N N N N N N N EvansLetter-A+2Cr
0.078 0.28 0.64 0.008 0.007 0.00 2.15 0.00 <0.0005 0.00 N N 482 42 95 <5 <5 <5 N N N N N N N 1 200 MMA 250 14 N N N N 8 100 N N N N N N N EvansLetter-A+2Crch1
0.078 0.28 0.64 0.008 0.007 0.00 2.15 0.00 <0.0005 0.00 N N 482 42 95 <5 <5 <5 N N N N N N N 1 200 MMA 250 14 N N N N -33 28 N N N N N N N EvansLetter-A+2Crch2
0.063 0.30 0.64 0.008 0.008 0.00 0.00 0.00 <0.0005 0.53 N N 453 43 74 <5 <5 <5 N N N N N N N 1 200 MMA 250 14 417 498 29.2 78.9 N N N N N N N N N EvansLetter-A+0.5Cu
0.063 0.30 0.64 0.008 0.008 0.00 0.00 0.00 <0.0005 0.53 N N 453 43 74 <5 <5 <5 N N N N N N N 1 200 MMA 250 14 N N N N -62 100 N N N N N N N EvansLetter-A+0.5Cuch1
0.063 0.30 0.64 0.008 0.008 0.00 0.00 0.00 <0.0005 0.53 N N 453 43 74 <5 <5 <5 N N N N N N N 1 200 MMA 250 14 N N N N -94 28 N N N N N N N EvansLetter-A+0.5Cuch2
0.064 0.30 0.63 0.007 0.007 0.00 0.00 0.00 <0.0005 1.05 N N 456 42 65 <5 <5 <5 N N N N N N N 1 200 MMA 250 14 429 497 26.6 77.0 N N N N N N N N N EvansLetter-A+1Cu
0.064 0.30 0.63 0.007 0.007 0.00 0.00 0.00 <0.0005 1.05 N N 456 42 65 <5 <5 <5 N N N N N N N 1 200 MMA 250 14 N N N N -58 100 N N N N N N N EvansLetter-A+1Cuch1
0.064 0.30 0.63 0.007 0.007 0.00 0.00 0.00 <0.0005 1.05 N N 456 42 65 <5 <5 <5 N N N N N N N 1 200 MMA 250 14 N N N N -94 28 N N N N N N N EvansLetter-A+1Cuch2
0.066 0.37 0.67 0.006 0.008 0.00 0.00 0.00 <0.0005 1.44 N N 453 51 55 <5 <5 <5 N N N N N N N 1 200 MMA 250 14 516 568 28.8 75.0 N N N N N N N N N EvansLetter-A+1.5Cu
0.066 0.37 0.67 0.006 0.008 0.00 0.00 0.00 <0.0005 1.44 N N 453 51 55 <5 <5 <5 N N N N N N N 1 200 MMA 250 14 N N N N -43 100 N N N N N N N EvansLetter-A+1.5Cuch1
0.066 0.37 0.67 0.006 0.008 0.00 0.00 0.00 <0.0005 1.44 N N 453 51 55 <5 <5 <5 N N N N N N N 1 200 MMA 250 14 N N N N -77 28 N N N N N N N EvansLetter-A+1.5Cuch2
0.078 0.26 1.43 0.006 0.006 0.00 0.00 0.00 <0.0005 0.00 N N 481 5 86 <5 <5 <5 N N N N N N N 1 200 MMA 250 14 434 526 29.2 78.0 N N N N N N N N N EvansLetterCo+
0.078 0.26 1.43 0.006 0.006 0.00 0.00 0.00 <0.0005 0.00 N N 481 5 86 <5 <5 <5 N N N N N N N 1 200 MMA 250 14 N N N N -18 100 N N N N N N N EvansLetterCo+ch1
0.078 0.26 1.43 0.006 0.006 0.00 0.00 0.00 <0.0005 0.00 N N 481 5 86 <5 <5 <5 N N N N N N N 1 200 MMA 250 14 N N N N -43 28 N N N N N N N EvansLetterCo+ch2
0.073 0.28 1.39 0.007 0.007 0.95 0.00 0.00 <0.0005 0.00 N N 454 5 76 <5 <5 <5 N N N N N N N 1 200 MMA 250 14 470 550 26.0 78.0 N N N N N N N N N EvansLetterCo+1Ni
0.073 0.28 1.39 0.007 0.007 0.95 0.00 0.00 <0.0005 0.00 N N 454 5 76 <5 <5 <5 N N N N N N N 1 200 MMA 250 14 N N N N -13 100 N N N N N N N EvansLetterCo+1Nich1
0.073 0.28 1.39 0.007 0.007 0.95 0.00 0.00 <0.0005 0.00 N N 454 5 76 <5 <5 <5 N N N N N N N 1 200 MMA 250 14 N N N N -48 28 N N N N N N N EvansLetterCo+1Nich2
0.071 0.26 1.48 0.007 0.012 2.28 0.00 0.00 <0.0005 0.00 N N 460 5 87 <5 <5 <5 N N N N N N N 1 200 MMA 250 14 512 605 21.7 75.0 N N N N N N N N N EvansLetterCo+2Ni
0.071 0.26 1.48 0.007 0.012 2.28 0.00 0.00 <0.0005 0.00 N N 460 5 87 <5 <5 <5 N N N N N N N 1 200 MMA 250 14 N N N N -20 100 N N N N N N N EvansLetterCo+2Nich1
0.071 0.26 1.48 0.007 0.012 2.28 0.00 0.00 <0.0005 0.00 N N 460 5 87 <5 <5 <5 N N N N N N N 1 200 MMA 250 14 N N N N -61 28 N N N N N N N EvansLetterCo+2Nich2
0.073 0.24 1.43 0.008 0.006 3.12 0.00 0.00 <0.0005 0.00 N N 460 5 77 <5 <5 <5 N N N N N N N 1 200 MMA 250 14 573 666 16.0 70.8 N N N N N N N N N EvansLetterCo+3Ni
0.073 0.24 1.43 0.008 0.006 3.12 0.00 0.00 <0.0005 0.00 N N 460 5 77 <5 <5 <5 N N N N N N N 1 200 MMA 250 14 N N N N -12 100 N N N N N N N EvansLetterCo+3Nich1
0.073 0.24 1.43 0.008 0.006 3.12 0.00 0.00 <0.0005 0.00 N N 460 5 77 <5 <5 <5 N N N N N N N 1 200 MMA 250 14 N N N N -64 28 N N N N N N N EvansLetterCo+3Nich2
0.076 0.28 1.53 0.008 0.006 0.00 0.00 0.25 <0.0005 0.00 N N 444 5 84 <5 <5 <5 N N N N N N N 1 200 MMA 250 14 474 570 20.4 77.0 N N N N N N N N N EvansLetterCo+.25Mo
0.076 0.28 1.53 0.008 0.006 0.00 0.00 0.25 <0.0005 0.00 N N 444 5 84 <5 <5 <5 N N N N N N N 1 200 MMA 250 14 N N N N -24 100 N N N N N N N EvansLetterCo+.25Moch1
0.076 0.28 1.53 0.008 0.006 0.00 0.00 0.25 <0.0005 0.00 N N 444 5 84 <5 <5 <5 N N N N N N N 1 200 MMA 250 14 N N N N -61 28 N N N N N N N EvansLetterCo+.25Moch2
0.076 0.25 1.45 0.008 0.006 0.00 0.00 0.50 <0.0005 0.00 N N 457 5 78 <5 <5 <5 N N N N N N N 1 200 MMA 250 14 523 610 19.4 75.0 N N N N N N N N N EvansLetterCo+.5Mo
0.076 0.25 1.45 0.008 0.006 0.00 0.00 0.50 <0.0005 0.00 N N 457 5 78 <5 <5 <5 N N N N N N N 1 200 MMA 250 14 N N N N -4 100 N N N N N N N EvansLetterCo+.5Moch1
0.076 0.25 1.45 0.008 0.006 0.00 0.00 0.50 <0.0005 0.00 N N 457 5 78 <5 <5 <5 N N N N N N N 1 200 MMA 250 14 N N N N -50 28 N N N N N N N EvansLetterCo+.5Moch2
0.076 0.24 1.41 0.008 0.006 0.00 0.00 1.11 <0.0005 0.00 N N 447 5 85 <5 <5 <5 N N N N N N N 1 200 MMA 250 14 594 699 19.2 68.6 N N N N N N N N N EvansLetterCo+1Mo
0.076 0.24 1.41 0.008 0.006 0.00 0.00 1.11 <0.0005 0.00 N N 447 5 85 <5 <5 <5 N N N N N N N 1 200 MMA 250 14 N N N N 26 100 N N N N N N N EvansLetterCo+1Moch1
0.076 0.24 1.41 0.008 0.006 0.00 0.00 1.11 <0.0005 0.00 N N 447 5 85 <5 <5 <5 N N N N N N N 1 200 MMA 250 14 N N N N -50 28 N N N N N N N EvansLetterCo+1Moch2
0.080 0.28 1.48 0.007 0.006 0.00 1.07 0.00 <0.0005 0.00 N N 436 5 94 <5 <5 <5 N N N N N N N 1 200 MMA 250 14 570 658 18.0 68.6 N N N N N N N N N EvansLetterCo+1Cr
0.080 0.28 1.48 0.007 0.006 0.00 1.07 0.00 <0.0005 0.00 N N 436 5 94 <5 <5 <5 N N N N N N N 1 200 MMA 250 14 N N N N -20 100 N N N N N N N EvansLetterCo+1Crch1
0.080 0.28 1.48 0.007 0.006 0.00 1.07 0.00 <0.0005 0.00 N N 436 5 94 <5 <5 <5 N N N N N N N 1 200 MMA 250 14 N N N N -70 28 N N N N N N N EvansLetterCo+1Crch2
0.075 0.28 1.48 0.007 0.005 0.00 1.55 0.00 <0.0005 0.00 N N 466 5 86 <5 <5 <5 N N N N N N N 1 200 MMA 250 14 591 687 17.8 69.7 N N N N N N N N N EvansLetterCo+1.5Cr
0.075 0.28 1.48 0.007 0.005 0.00 1.55 0.00 <0.0005 0.00 N N 466 5 86 <5 <5 <5 N N N N N N N 1 200 MMA 250 14 N N N N 6 100 N N N N N N N EvansLetterCo+1.5Crch1
0.075 0.28 1.48 0.007 0.005 0.00 1.55 0.00 <0.0005 0.00 N N 466 5 86 <5 <5 <5 N N N N N N N 1 200 MMA 250 14 N N N N -55 28 N N N N N N N EvansLetterCo+1.5Crch2
0.076 0.28 1.44 0.007 0.007 0.00 1.96 0.00 <0.0005 0.00 N N 476 5 84 <5 <5 <5 N N N N N N N 1 200 MMA 250 14 637 730 18.5 68.6 N N N N N N N N N EvansLetterCo+2Cr
0.076 0.28 1.44 0.007 0.007 0.00 1.96 0.00 <0.0005 0.00 N N 476 5 84 <5 <5 <5 N N N N N N N 1 200 MMA 250 14 N N N N 24 100 N N N N N N N EvansLetterCo+2Crch1
0.076 0.28 1.44 0.007 0.007 0.00 1.96 0.00 <0.0005 0.00 N N 476 5 84 <5 <5 <5 N N N N N N N 1 200 MMA 250 14 N N N N -50 28 N N N N N N N EvansLetterCo+2Crch2
0.080 0.24 1.47 0.007 0.007 0.00 0.00 0.00 <0.0005 0.55 N N 455 5 96 <5 <5 <5 N N N N N N N 1 200 MMA 250 14 453 535 26.6 78.9 N N N N N N N N N EvansLetterCo+0.5Cu
0.080 0.24 1.47 0.007 0.007 0.00 0.00 0.00 <0.0005 0.55 N N 455 5 96 <5 <5 <5 N N N N N N N 1 200 MMA 250 14 N N N N -10 100 N N N N N N N EvansLetterCo+0.5Cuch1
0.080 0.24 1.47 0.007 0.007 0.00 0.00 0.00 <0.0005 0.55 N N 455 5 96 <5 <5 <5 N N N N N N N 1 200 MMA 250 14 N N N N -36 28 N N N N N N N EvansLetterCo+0.5Cuch2
0.075 0.24 1.41 0.006 0.008 0.00 0.00 0.00 <0.0005 1.06 N N 484 5 89 <5 <5 <5 N N N N N N N 1 200 MMA 250 14 492 566 25.0 75.0 N N N N N N N N N EvansLetterCo+1Cu
0.075 0.24 1.41 0.006 0.008 0.00 0.00 0.00 <0.0005 1.06 N N 484 5 89 <5 <5 <5 N N N N N N N 1 200 MMA 250 14 N N N N -4 100 N N N N N N N EvansLetterCo+1Chch1
0.075 0.24 1.41 0.006 0.008 0.00 0.00 0.00 <0.0005 1.06 N N 484 5 89 <5 <5 <5 N N N N N N N 1 200 MMA 250 14 N N N N -48 28 N N N N N N N EvansLetterCo+1Cuch2
0.074 0.22 1.36 0.008 0.010 0.00 0.00 0.00 <0.0005 1.63 N N 484 5 110 <5 <5 <5 N N N N N N N 1 200 MMA 250 14 559 638 23.2 70.8 N N N N N N N N N EvansLetterCo+1.5Cu
0.074 0.22 1.36 0.008 0.010 0.00 0.00 0.00 <0.0005 1.63 N N 484 5 110 <5 <5 <5 N N N N N N N 1 200 MMA 250 14 N N N N 23 100 N N N N N N N EvansLetterCo+1.5Cuch1
0.074 0.22 1.36 0.008 0.010 0.00 0.00 0.00 <0.0005 1.63 N N 484 5 110 <5 <5 <5 N N N N N N N 1 200 MMA 250 14 N N N N -30 28 N N N N N N N EvansLetterCo+1.5Cuch2
0.074 0.28 1.46 0.008 0.008 0.00 0.00 0.00 <0.0005 0.00 N N 443 35 79 <5 <5 <5 N N N N N N N 1 200 MMA 250 14 460 533 27.6 78.9 N N N N N N N N N EvansLetterC+
0.074 0.28 1.46 0.008 0.008 0.00 0.00 0.00 <0.0005 0.00 N N 443 35 79 <5 <5 <5 N N N N N N N 1 200 MMA 250 14 N N N N -68 100 N N N N N N N EvansLetterC+ch1
0.074 0.28 1.46 0.008 0.008 0.00 0.00 0.00 <0.0005 0.00 N N 443 35 79 <5 <5 <5 N N N N N N N 1 200 MMA 250 14 N N N N -88 28 N N N N N N N EvansLetterC+ch2
0.076 0.25 1.48 0.008 0.006 0.95 0.00 0.00 <0.0005 0.00 N N 417 33 81 <5 <5 <5 N N N N N N N 1 200 MMA 250 14 498 551 27.2 78.9 N N N N N N N N N EvansLetterC+1Ni
0.076 0.25 1.48 0.008 0.006 0.95 0.00 0.00 <0.0005 0.00 N N 417 33 81 <5 <5 <5 N N N N N N N 1 200 MMA 250 14 N N N N -62 100 N N N N N N N EvansLetterC+1Nich1
0.076 0.25 1.48 0.008 0.006 0.95 0.00 0.00 <0.0005 0.00 N N 417 33 81 <5 <5 <5 N N N N N N N 1 200 MMA 250 14 N N N N -94 28 N N N N N N N EvansLetterC+1Nich2
0.068 0.27 1.46 0.008 0.007 2.24 0.00 0.00 <0.0005 0.00 N N 436 34 78 <5 <5 <5 N N N N N N N 1 200 MMA 250 14 555 622 25.6 78.0 N N N N N N N N N EvansLetterC+2Ni
0.068 0.27 1.46 0.008 0.007 2.24 0.00 0.00 <0.0005 0.00 N N 436 34 78 <5 <5 <5 N N N N N N N 1 200 MMA 250 14 N N N N -58 100 N N N N N N N EvansLetterC+2Nich1
0.068 0.27 1.46 0.008 0.007 2.24 0.00 0.00 <0.0005 0.00 N N 436 34 78 <5 <5 <5 N N N N N N N 1 200 MMA 250 14 N N N N -102 28 N N N N N N N EvansLetterC+2Nich2
0.075 0.26 1.46 0.008 0.006 3.15 0.00 0.00 <0.0005 0.00 N N 418 32 72 <5 <5 <5 N N N N N N N 1 200 MMA 250 14 604 680 20.0 71.9 N N N N N N N N N EvansLetterC+3Ni
0.075 0.26 1.46 0.008 0.006 3.15 0.00 0.00 <0.0005 0.00 N N 418 32 72 <5 <5 <5 N N N N N N N 1 200 MMA 250 14 N N N N -49 100 N N N N N N N EvansLetterC+3Nich1
0.075 0.26 1.46 0.008 0.006 3.15 0.00 0.00 <0.0005 0.00 N N 418 32 72 <5 <5 <5 N N N N N N N 1 200 MMA 250 14 N N N N -95 28 N N N N N N N EvansLetterC+3Nich2
0.076 0.26 1.49 0.008 0.008 0.00 0.00 0.25 <5 0.00 N N 412 34 89 <5 <5 <5 N N N N N N N 1 200 MMA 250 14 560 600 25.0 77.0 N N N N N N N N N EvansLetterC+.25Mo
0.076 0.26 1.49 0.008 0.008 0.00 0.00 0.25 <5 0.00 N N 412 34 89 <5 <5 <5 N N N N N N N 1 200 MMA 250 14 N N N N -69 100 N N N N N N N EvansLetterC+.25Moch1
0.076 0.26 1.49 0.008 0.008 0.00 0.00 0.25 <5 0.00 N N 412 34 89 <5 <5 <5 N N N N N N N 1 200 MMA 250 14 N N N N -86 28 N N N N N N N EvansLetterC+.25Moch2
0.075 0.26 1.46 0.008 0.007 0.00 0.00 0.50 <5 0.00 N N 429 31 86 <5 <5 <5 N N N N N N N 1 200 MMA 250 14 596 642 21.0 74.0 N N N N N N N N N EvansLetterC+.5Mo
0.075 0.26 1.46 0.008 0.007 0.00 0.00 0.50 <5 0.00 N N 429 31 86 <5 <5 <5 N N N N N N N 1 200 MMA 250 14 N N N N -56 100 N N N N N N N EvansLetterC+.5Moch1
0.075 0.26 1.46 0.008 0.007 0.00 0.00 0.50 <5 0.00 N N 429 31 86 <5 <5 <5 N N N N N N N 1 200 MMA 250 14 N N N N -90 28 N N N N N N N EvansLetterC+.5Moch2
0.075 0.25 1.44 0.008 0.008 0.00 0.00 1.07 <5 0.00 N N 432 31 83 <5 <5 <5 N N N N N N N 1 200 MMA 250 14 650 720 20.0 70.8 N N N N N N N N N EvansLetterC+1Mo
0.075 0.25 1.44 0.008 0.008 0.00 0.00 1.07 <5 0.00 N N 432 31 83 <5 <5 <5 N N N N N N N 1 200 MMA 250 14 N N N N -39 100 N N N N N N N EvansLetterC+1Moch1
0.075 0.25 1.44 0.008 0.008 0.00 0.00 1.07 <5 0.00 N N 432 31 83 <5 <5 <5 N N N N N N N 1 200 MMA 250 14 N N N N -85 28 N N N N N N N EvansLetterC+1Moch2
0.079 0.30 1.56 0.007 0.011 0.00 1.03 0.00 <0.0005 0.00 N N 431 27 98 <5 <5 <5 N N N N N N N 1 200 MMA 250 14 624 672 20.0 73.0 N N N N N N N N N EvansLetterC+1Cr
0.079 0.30 1.56 0.007 0.011 0.00 1.03 0.00 <0.0005 0.00 N N 431 27 98 <5 <5 <5 N N N N N N N 1 200 MMA 250 14 N N N N -58 100 N N N N N N N EvansLetterC+1Crch1
0.079 0.30 1.56 0.007 0.011 0.00 1.03 0.00 <0.0005 0.00 N N 431 27 98 <5 <5 <5 N N N N N N N 1 200 MMA 250 14 N N N N -84 28 N N N N N N N EvansLetterC+1Crch2
0.073 0.29 1.53 0.007 0.010 0.00 1.53 0.00 <0.0005 0.00 N N 438 27 79 <5 <5 <5 N N N N N N N 1 200 MMA 250 14 650 710 18.4 73.0 N N N N N N N N N EvansLetterC+1.5Cr
0.073 0.29 1.53 0.007 0.010 0.00 1.53 0.00 <0.0005 0.00 N N 438 27 79 <5 <5 <5 N N N N N N N 1 200 MMA 250 14 N N N N -38 100 N N N N N N N EvansLetterC+1.5Crch1
0.073 0.29 1.53 0.007 0.010 0.00 1.53 0.00 <0.0005 0.00 N N 438 27 79 <5 <5 <5 N N N N N N N 1 200 MMA 250 14 N N N N -79 28 N N N N N N N EvansLetterC+1.5Crch2
0.078 0.29 1.48 0.007 0.010 0.00 1.96 0.00 <0.0005 0.00 N N 438 28 82 <5 <5 <5 N N N N N N N 1 200 MMA 250 14 706 772 16.0 67.5 N N N N N N N N N EvansLetterC+2Cr
0.078 0.29 1.48 0.007 0.010 0.00 1.96 0.00 <0.0005 0.00 N N 438 28 82 <5 <5 <5 N N N N N N N 1 200 MMA 250 14 N N N N -6 100 N N N N N N N EvansLetterC+2Crch1
0.078 0.29 1.48 0.007 0.010 0.00 1.96 0.00 <0.0005 0.00 N N 438 28 82 <5 <5 <5 N N N N N N N 1 200 MMA 250 14 N N N N -70 28 N N N N N N N EvansLetterC+2Crch2
0.076 0.27 1.48 0.007 0.008 0.00 0.00 0.00 <0.0005 0.53 N N 454 22 81 <5 <5 <5 N N N N N N N 1 200 MMA 250 14 495 557 27.6 78.9 N N N N N N N N N EvansLetterC+.5Cu
0.076 0.27 1.48 0.007 0.008 0.00 0.00 0.00 <0.0005 0.53 N N 454 22 81 <5 <5 <5 N N N N N N N 1 200 MMA 250 14 N N N N -57 100 N N N N N N N EvansLetterC+.5Cuch1
0.076 0.27 1.48 0.007 0.008 0.00 0.00 0.00 <0.0005 0.53 N N 454 22 81 <5 <5 <5 N N N N N N N 1 200 MMA 250 14 N N N N -93 28 N N N N N N N EvansLetterC+.5Cuch2
0.077 0.25 1.43 0.007 0.008 0.00 0.00 0.00 <0.0005 1.08 N N 456 19 92 <5 <5 <5 N N N N N N N 1 200 MMA 250 14 487 563 27.4 77.4 N N N N N N N N N EvansLetterC+1Cu
0.077 0.25 1.43 0.007 0.008 0.00 0.00 0.00 <0.0005 1.08 N N 456 19 92 <5 <5 <5 N N N N N N N 1 200 MMA 250 14 N N N N -48 100 N N N N N N N EvansLetterC+1Cuch1
0.077 0.25 1.43 0.007 0.008 0.00 0.00 0.00 <0.0005 1.08 N N 456 19 92 <5 <5 <5 N N N N N N N 1 200 MMA 250 14 N N N N -85 28 N N N N N N N EvansLetterC+1Cuch2
0.069 0.25 1.37 0.007 0.009 0.00 0.00 0.00 <0.0005 1.60 N N 475 23 75 <5 <5 <5 N N N N N N N 1 200 MMA 250 14 570 625 25.8 75.0 N N N N N N N N N EvansLetterC+1.5Cu
0.069 0.25 1.37 0.007 0.009 0.00 0.00 0.00 <0.0005 1.60 N N 475 23 75 <5 <5 <5 N N N N N N N 1 200 MMA 250 14 N N N N -15 100 N N N N N N N EvansLetterC+1.5Cuch1
0.069 0.25 1.37 0.007 0.009 0.00 0.00 0.00 <0.0005 1.60 N N 475 23 75 <5 <5 <5 N N N N N N N 1 200 MMA 250 14 N N N N -67 28 N N N N N N N EvansLetterC+1.5Cuch2
0.088 0.39 0.89 0.008 0.017 0.57 8.2 0.96 0.18 N N N 361 N 373 N N 500 N N N 450 30 N + 2 200 SA 760 2 830 N N N N N N N N N N N N Birmingham-MAX31
0.088 0.38 0.55 0.008 0.017 0.52 8.6 0.98 0.19 N N N 363 N 376 N N 500 N N N 450 30 N + 2 200 SA 760 2 830 N N N N N N N N N N N N Birmingham-MAX32
0.098 0.39 1.63 0.008 0.017 0.79 8.6 0.98 0.2 N N N 330 N 390 N N 500 N N N 450 30 N + 2 200 SA 760 2 825 N N N N N N N N N N N N Birmingham-MAX33
0.10 0.36 0.93 0.008 0.016 0.23 8.9 1.02 0.2 N N N 372 N 416 N N 500 N N N 450 30 N + 2 200 SA 760 2 734 N N N N N N N N N N N N Birmingham-MAX34
0.10 0.35 0.90 0.008 0.016 0.60 8.6 0.98 0.18 N N N 368 N 398 N N <50 N N N 450 30 N + 2 200 SA 760 2 834 N N N N N N N N N N N N Birmingham-MAX35
0.088 0.36 0.88 0.008 0.017 0.57 8.4 0.94 0.19 N N N 441 N 394 N N 1000 N N N 450 30 N + 2 200 SA 760 2 822 N N N N N N N N N N N N Birmingham-MAX36
0.090 0.34 0.89 0.008 0.016 0.17 8.2 0.94 0.02 N N N 396 N 96 N N <50 N N N 450 30 N + 2 200 SA 760 2 660 N N N N N N N N N N N N Birmingham-MAX37
0.092 0.35 0.90 0.008 0.016 0.54 8.4 0.97 0.17 N N N 426 N 99 N N 500 N N N 450 30 N + 2 200 SA 760 2 832 N N N N N N N N N N N N Birmingham-MAX38
0.18 0.39 0.88 0.008 0.017 0.18 10.2 0.94 0.28 N N N 327 N 103 N N <50 N N N 450 30 N + 2 200 SA 760 2 N N N N N N N N N N N N N Birmingham-MAX39
